Repository: senthilvelUM/laminated-composites-toolkit

# Companion Python Toolkit — *Laminated Composite Structures: Modeling, Simulation, and Optimization*

### Senthil S. Vel &nbsp;·&nbsp; Serge R. Maalouf

*For graduate students in mechanical and aerospace engineering, instructors teaching composite structures, and researchers seeking transparent reference implementations of laminate analysis and design.*

This repository is the Python companion to the textbook *Laminated
Composite Structures: Modeling, Simulation, and Optimization*.
It is intended to be read alongside the text
so that a reader can move freely between a derivation in the chapter and the
matching code that reproduces every numerical value, table, and figure.

The textbook contains the derivations; the toolkit performs the
computations and produces the figures, tables, and design results that
appear in the book.

The package focuses on Part I of the book (lamina mechanics, classical
lamination theory, failure analysis, stacking-sequence optimization, and a
first finite-element example). The full toolkit that ships with the complete
book also covers progressive-failure analysis, FSDT/Timoshenko beams, and
Kirchhoff and Mindlin plate FE.

> Each data plot in this README is reproduced verbatim by running one short,
> self-contained Python script — every figure and numerical result comes
> directly from the code, without manual adjustment.

## Highlights

1. **Textbook ↔ code parallelism is exact.** Every worked example in the CLT
   chapter has a Python twin in `worked_examples/`. The numerical output and
   the figures in the book are produced directly by these scripts, without
   manual adjustment. Variable names mirror the notation used in the chapter
   ($\bar Q$, $A$, $B$, $D$, $\varepsilon^0$, $\kappa$, $S_f$).
2. **Code is designed for learning and prioritizes clarity.** One concept
   per function, one function per file, descriptive names, no clever
   abstractions. The reader can trace any printed number to a single
   short function.
3. **Three dependencies, one-command install.** The toolkit depends
   only on `numpy`, `matplotlib`, and `pyyaml`; install via
   `pip install -r requirements.txt` and run any script.
4. **Toggles designed for experimentation.** Every laminate-level runner
   has a failure-criterion switch (`"TsaiWu" | "MaxStress" | "Hashin"`) at
   the top of the file. Changing it re-runs the entire through-thickness
   analysis under the chosen criterion in one keystroke. The GA runner
   lists each parameter at the top of the file with its typical range as
   a comment, so students can change a value and see the effect on the
   convergence curve.

## Quick start

Download a ZIP from the GitHub page (green **Code** button → **Download ZIP** → unzip). Then, in the project folder:

```bash
pip install -r requirements.txt   # numpy, matplotlib, pyyaml

python3 run_ply.py                                          # single-ply mechanics
python3 run_laminate.py                                     # ABD, through-thickness, FPF
python3 run_laminated_beam_fe_static.py                     # 2-DOF EB beam FE
python3 run_stacking_optimization_brute_force.py            # global optimum (small N)
python3 run_stacking_optimization_genetic_algorithm.py      # GA at N where brute force is hopeless

python3 worked_examples/CLT_Example_1.py                    # CLT chapter Example 4.1
python3 worked_examples/CLT_Example_2.py                    # CLT chapter Example 4.2
python3 worked_examples/CLT_Example_3.py                    # CLT chapter Example 4.3
```

Every runner saves its complete printed transcript to
`results/<runner_name>/output.md` and its figures alongside it as
`fig01.png`, `fig02.png`, … One folder per analysis; nothing is mixed.

## The main runners

The two main runners for new readers are `run_ply.py` and `run_laminate.py`.
They use the `ply/` and `laminate/` packages on small inputs and print
every intermediate quantity (transformation matrices, $[A]$, $[B]$, $[D]$,
through-thickness strains, stresses, safety factors).

The concept map below (reproduced from the CLT chapter) shows the
analysis pipeline these two runners cover. `run_ply.py` covers the right
half: single-ply mechanics, $[Q]$, $[\bar Q]$, $T_\sigma$, $T_\varepsilon$,
and transformations between material and global coordinates.
`run_laminate.py` covers the full diagram, adding the $[ABD]$ assembly,
the $\{N, M\}$ load resultants, mid-surface strains and curvatures,

## Material library

The toolkit ships with a small library of material files covering the composite classes used in the textbook's worked examples:

- `unidirectional_carbon_epoxy` (IM7/8552 properties)
- `unidirectional_glass_epoxy`
- `fabric_carbon_epoxy`
- `fabric_glass_epoxy`
- `foam_core` (PMI foam, used in sandwich-panel runners in the full toolkit)

Each material lives in `materials/` as a YAML file with a fixed schema
and SI units throughout. Adding a new material is a single new YAML file
with the same fields.

File: materials/fabric_carbon_epoxy.yaml
# Representative properties of a woven fabric-reinforced carbon/epoxy composite.
# All values in SI units: Pa for moduli and strengths, kg/m^3 for density.
# Directions 1 and 2 are the principal material directions (warp and fill).
# Ply thickness is not a material property — it is specified per ply in create_ply().

name: Fabric Carbon/Epoxy
type: fabric

# Physical properties
rho: 1600.0       # density [kg/m^3]

# Elastic properties
E1:    77.0e9     # Young's modulus in the 1-direction [Pa]
E2:    75.0e9     # Young's modulus in the 2-direction [Pa]
nu12:   0.06      # major Poisson's ratio [-]
G12:    6.5e9     # in-plane shear modulus [Pa]
G13:    4.0e9     # transverse shear modulus in the 1-3 plane [Pa]  (matrix-dominated)
G23:    4.0e9     # transverse shear modulus in the 2-3 plane [Pa]  (matrix-dominated)

# Strength properties
F1t:  963.0e6     # tensile strength in the 1-direction [Pa]
F1c:  900.0e6     # compressive strength in the 1-direction [Pa]
F2t:  856.0e6     # tensile strength in the 2-direction [Pa]
F2c:  900.0e6     # compressive strength in the 2-direction [Pa]
F6:    71.0e6     # in-plane shear strength in the 1-2 plane [Pa]

File: materials/fabric_glass_epoxy.yaml
# Representative properties of a woven fabric-reinforced glass/epoxy composite.
# All values in SI units: Pa for moduli and strengths, kg/m^3 for density.
# Directions 1 and 2 are the principal material directions (warp and fill).
# Ply thickness is not a material property — it is specified per ply in create_ply().

name: Fabric Glass/Epoxy
type: fabric

# Physical properties
rho: 1900.0       # density [kg/m^3]

# Elastic properties
E1:    24.5e9     # Young's modulus in the 1-direction [Pa]
E2:    23.8e9     # Young's modulus in the 2-direction [Pa]
nu12:   0.11      # major Poisson's ratio [-]
G12:    4.7e9     # in-plane shear modulus [Pa]
G13:    3.0e9     # transverse shear modulus in the 1-3 plane [Pa]  (matrix-dominated)
G23:    3.0e9     # transverse shear modulus in the 2-3 plane [Pa]  (matrix-dominated)

# Strength properties
F1t:  963.0e6     # tensile strength in the 1-direction [Pa]
F1c:  900.0e6     # compressive strength in the 1-direction [Pa]
F2t:  856.0e6     # tensile strength in the 2-direction [Pa]
F2c:  900.0e6     # compressive strength in the 2-direction [Pa]
F6:    71.0e6     # in-plane shear strength in the 1-2 plane [Pa]

File: materials/unidirectional_carbon_epoxy.yaml
# Representative properties of an IM7/8552 unidirectional carbon/epoxy composite.
# All values in SI units: Pa for moduli and strengths, kg/m^3 for density.
# Directions 1 and 2 are the principal material directions (1 = fiber, 2 = transverse).
# Ply thickness is not a material property — it is specified per ply in create_ply().

name: Unidirectional Carbon/Epoxy (IM7/8552)
type: unidirectional

# Physical properties
rho: 1588.0       # density [kg/m^3]

# Elastic properties
E1:   167.4e9     # Young's modulus in the 1-direction [Pa]
E2:     9.5e9     # Young's modulus in the 2-direction [Pa]
nu12:   0.33      # major Poisson's ratio [-]
G12:    4.8e9     # in-plane shear modulus [Pa]
G13:    4.8e9     # transverse shear modulus in the 1-3 plane [Pa]  (~ G12 for UD)
G23:    3.3e9     # transverse shear modulus in the 2-3 plane [Pa]  (matrix-dominated)

# Strength properties
F1t: 2700.0e6     # tensile strength in the 1-direction [Pa]
F1c: 1700.0e6     # compressive strength in the 1-direction [Pa]
F2t:   70.0e6     # tensile strength in the 2-direction [Pa]
F2c:  200.0e6     # compressive strength in the 2-direction [Pa]
F6:    90.0e6     # in-plane shear strength in the 1-2 plane [Pa]

File: materials/unidirectional_glass_epoxy.yaml
# Representative properties of a unidirectional glass/epoxy composite.
# All values in SI units: Pa for moduli and strengths, kg/m^3 for density.
# Directions 1 and 2 are the principal material directions (1 = fiber, 2 = transverse).
# Ply thickness is not a material property — it is specified per ply in create_ply().

name: Unidirectional Glass/Epoxy
type: unidirectional

# Physical properties
rho: 1970.0       # density [kg/m^3]

# Elastic properties
E1:    41.0e9     # Young's modulus in the 1-direction [Pa]
E2:    10.4e9     # Young's modulus in the 2-direction [Pa]
nu12:   0.28      # major Poisson's ratio [-]
G12:    4.3e9     # in-plane shear modulus [Pa]
G13:    4.3e9     # transverse shear modulus in the 1-3 plane [Pa]  (~ G12 for UD)
G23:    3.5e9     # transverse shear modulus in the 2-3 plane [Pa]  (matrix-dominated)

# Strength properties (not specified in legacy file — fill in before using)
F1t: 0.0          # tensile strength in the 1-direction [Pa]
F1c: 0.0          # compressive strength in the 1-direction [Pa]
F2t: 0.0          # tensile strength in the 2-direction [Pa]
F2c: 0.0          # compressive strength in the 2-direction [Pa]
F6:  0.0          # in-plane shear strength in the 1-2 plane [Pa]
